Repository: vompos0179-prog/heat-treatment-anomaly-prediction

# 🔥 열처리 공정 솔트조 온도 이상 구간 탐지

> **솔트조 온도 이상 구간을 찾아 작업별 우선 조사 구간을 선별하는 설비 데이터 분석 프로젝트**

> 2조 · KAMP 열처리 품질보증 AI 데이터셋 · 2026 설비 이상 예측 데이터 분석 팀 프로젝트
---

## 📌 한눈에 보기

| 데이터 | 주 분석 대상 | 분석 목적 | 최종 활용 |
|---|---|---|---|
| 2,939,722행 · 136작업 · 2022.01~07 | 솔트조 온도 1·2 Zone | 평소와 다른 온도 구간 탐지 | 담당자가 먼저 확인할 작업·시간대 제시 |
| 원본 초 단위 기록 | 소입로 1~4 Zone은 비교 대상 | A1 통계 규칙 vs Isolation Forest 비교 | 사후 조사 우선순위 지원 |

> **중요:** 이 프로젝트의 `이상`은 실제 고장 확정이 아니라 **조사 후보**입니다.  
> 데이터에 실제 고장 시각·설정 온도·허용 오차가 없기 때문에 탐지 정확도를 과장하지 않고, 서로 다른 방법이 같은 시간대를 얼마나 함께/따로 지목하는지 비교합니다.

---

## 🎯 문제 정의

열처리 공정에는 작업마다 수만 행의 초 단위 기록이 쌓이지만, 제공 데이터에는 공식 경보 기준이나 실제 고장 발생 시점이 없습니다.

따라서 프로젝트의 질문을 다음처럼 정의했습니다.

> **“방대한 온도 기록에서 담당자가 먼저 확인해야 할 작업과 시간대를 자동으로 좁힐 수 있는가?”**

초기에는 온도 이상과 불량률의 직접 관계를 분석하려 했지만, 품질 데이터가 작업 단위 합계만 제공되어 **불량이 발생한 시각·설비·Zone을 연결할 수 없었습니다.**  
이에 최종 목적을 **고장 예측 자체보다 ‘이상 후보 탐지 → 조사 우선순위 지원’**으로 재정의했습니다.

---

## 🧭 분석 흐름

```mermaid
flowchart LR
    A["1. 원본·시간 구조 점검"] --> B["2. 평소 모습 분석"]
    B --> C["3. A1 통계 규칙<br/>이상 구간 탐지"]
    C --> D["4. Isolation Forest"]
    D --> E["5. 같은 기록에서<br/>방법 간 비교"]
    E --> F["6. 품질 지표 병기·사례 확인"]
    F --> G["보전 담당자용<br/>우선 조사 목록"]
```

### 시간순 데이터 사용

```mermaid
flowchart LR
    T1["1~4월<br/>기준 작성·IF 학습"] --> T2["5월<br/>조건 점검"]
    T2 --> T3["6~7월<br/>기준 고정 후 적용"]
```

6~7월은 이전 탐색에서 이미 확인한 기간이므로 **독립 검증이 아니라 탐색적·회고적 비교**로 해석합니다.

---

## 🗂 데이터

| 항목 | 내용 |
|---|---|
| 출처 | [KAMP 열처리 품질보증 AI 데이터셋](https://www.kamp-ai.kr/aidataDetail?DATASET_SEQ=60) |
| 원본 공정 데이터 | `data.csv` · cp949 · 약 540MB · 2,939,722행 × 21열 |

# 2단계 — 평소 모습 (온도가 평소 몇 도에서, 얼마나 흔들리며 움직였나)

| 항목 | 내용 |
|---|---|
| 상태 | **완료 — 팀원 작성 코드 2개(Claude 검토·재실행 확인) + Claude 보충 코드 1개** (2026-10-02) |
| 이 단계의 목적 | 솔트조 1·2 Zone, 소입로 1~4 Zone 온도의 **평소 수준과 흔들림**을 표와 그림으로 정리한다 |
| 하지 않는 것 | 정상·이상 판정, 임계값 결정, 보간(빈칸 채우기), 원본 수정, 새 5분·30초 집계, 품질·불량률 관련성 분석 |
| 다음 단계 | 3단계 — 이상 구간 찾기 (이 문서 3장) |
| 근거 | 팀 분석 계획(개발 문서, 이 저장소에는 없음) §4-2, §11-5, §13 |

---

## 1. 현재 만든 코드 요약

### 1-1. 파일 목록

| 파일 | 하는 일 |
|---|---|
| `2단계_평소모습_종합.py` | **2단계 최종 코드(종합본).** 작업별·월별·기간별·연속구간별 온도 통계(평균·중앙값·표준편차·IQR·MAD·1.4826×MAD·백분위수)를 엑셀 한 파일(`온도특성.xlsx`)로, 관찰 요약 글, 1~4월 분포·시작 구간 그림, 작업별 원본 그림 136장 |

- 개발 과정에서는 코드가 3개였다(팀원 주 코드 `2단계_평소모습.py`, 팀원 보조 코드 `2단계_평소모습_분석.py`, Claude 보충 코드 `2단계_평소모습_보충통계.py`). 종합본은 주 코드의 계산을 그대로 두고 나머지 두 코드에만 있던 계산을 덧붙인 것이다. 옛 코드 3개는 이 저장소에 넣지 않았다.
- 월별 표는 문제정의서대로 **작업 첫 기록 월**로 나눈다(작업 하나를 두 달로 쪼개지 않음). 옛 보조 코드의 월별 표(기록 날짜 월 기준)와 다른 점은 아래 1-4의 주의 1번 참고.
- `src/data_contract.py`(1단계 공통 읽기 규칙)로 원본을 읽는다.

### 1-2. 실행 방법 (프로젝트 맨 위 폴더에서)

```powershell
python "stages/2단계_평소모습/2단계_평소모습_종합.py"                  # 전체(그림 136장 포함)
python "stages/2단계_평소모습/2단계_평소모습_종합.py" --plots summary  # 요약 그림만, 더 빠름
python "stages/2단계_평소모습/2단계_평소모습_종합.py" --check          # 준비 상태만 확인(결과 안 만듦)
```

- `python`은 패키지를 설치한 파이썬(맨 위 README대로 가상환경을 만들었다면 `.\.venv\Scripts\python.exe`). 권장 버전과 다르면 `[주의]`만 보여 주고 계속한다(`src/env_check.py`).
- 입력: `data/raw/data.csv`, `data/raw/열처리_품질데이터.xlsx`(작업일 월 비교용). 원본은 바꾸지 않는다.
- 결과: `reports/2단계_평소모습_종합/실행시각/` (끝나면 `완료.txt`).

### 1-3. 확인 기록

- 아래 1-4와 2장은 개발 때 코드 3개를 검토한 기록이다(②·③ 제목의 옛 파일 이름은 종합본 안의 해당 계산을 가리킨다).

### 1-4. 검토 결과 (Claude, 2026-10-02, 개발 때 코드 3개 기준)

| 확인한 것 | 결과 |
|---|---|
| 다시 실행하면 같은 결과가 나오나 | **예.** 팀원 PC(Python 3.12.14·pandas 3.0.1, 공통 함수는 1단계 통합본에서 가져옴)와 우리 PC(Python 3.12.10·pandas 2.2.3, `src/data_contract.py`)의 `온도특성.xlsx` 7개 표가 모두 같음 |
| 두 코드의 숫자가 서로 맞나 | **예.** 1~4월 센서별 평균·중앙값·표준편차·최솟값·최댓값·유효값 수 차이가 0이거나 최대 약 2.01e-12(솔트조 1 Zone 표준편차, 컴퓨터 소수 계산 오차) |
| 1단계와 맞나 | **예.** 2,939,722행, 작업 136개, 구간 139개, 긴 공백 3곳(134495 5/13, 136014 5/20 두 곳), 첫 기록 월별 작업 수 14·8·22·34·22·22·14 |
| 관찰요약 글이 사실인가 | **예.** 작업일 월과 첫 기록 월이 다른 작업은 124532 하나, 세 기간 소속이 달라지는 작업은 없음 |
| 그림이 맞나 | **예.** 점만 찍고 공백을 잇지 않음. 빈칸 표시도 원본과 일치(예: 102410 첫 기록은 소입로 2 Zone만 값이 있고 나머지 5개는 빈칸) |
| 출력 글자 문제 | 없음(화면 출력에 cp949로 못 쓰는 글자 없음, 주 코드는 출력 보호 장치도 있음) |

**주의할 점(고치지 않고 기록만 함 — 팀원 코드)**

1. **보조 코드 06번 월별 표는 "기록 날짜의 월"로 나뉜다.** 팀원이 정한 규칙(작업을 첫 기록 월에 통째로 배정)과 다르다. 실제 차이는 작업 144358 하나(6/30 시작 → 7/1 06:15까지)의 22,086행이 6월이 아니라 7월에 들어가는 것. 두 달 모두 후속 비교 기간이라 영향은 작지만, **발표·보고서의 월별 숫자는 주 코드의 `월별온도` 시트를 쓴다.** 고치려면 06번 계산의 `df[TIME_COL].dt.month`를 `df[BATCH_COL].map(작업별 첫기록_월)`로 바꾸면 된다.
2. 보조 코드는 결과 폴더를 코드 맨 위(실행 시작 시)에 만든다. 중간에 실패하면 빈 폴더가 남을 수 있다. 주 코드는 끝까지 성공해야 `완료.txt`를 남기므로 완료 여부를 구분할 수 있다.
3. 보조 코드의 "인접 변화량"은 **기록 한 칸 사이**의 변화다. 기록 간격이 2초인 곳(전체의 약 2.1%)도 같은 한 칸으로 센다. "1초당 변화"라고 말하지 않는다.
4. 기간 기준: 두 코드 모두 문제정의서대로 **첫 기록 월**을 쓴다. 분석 계획은 `작업일` 월을 써 왔다(미정 6). 하지만 **1~4월 기준기간의 78개 작업은 두 기준에서 완전히 같다**(다른 작업 124532도 두 기준 모두 1~4월). 그래서 2단계 기준기간 숫자는 어느 기준이든 같다.

---

## 2. 발표 대비 자세한 설명

### ① `2단계_평소모습.py` — 온도 특성표와 원본 그림 (주 코드)

전체 흐름에서의 위치: 데이터 이해 → **시계열 패턴 분석(과제 4단계)** → 3단계 이상 구간의 바탕

"이상"을 찾기 전에 "평소"가 어떤지부터 숫자와 그림으로 정리한다. 비유하면 열이 났는지 보기 전에 **평소 체온**을 먼저 재 두는 일이다.

| 중요한 코드 | 하는 일 | 사용한 이유 |
|---|---|---|
| `contract_functions()` | 1단계 공통 읽기 함수(`load_raw`·`add_segments`·`load_quality`)를 불러옴. 없으면 1단계 통합본에서 같은 함수만 골라 씀 | 모든 단계가 같은 규칙으로 원본을 읽게 하려고 |

File: stages/2단계_평소모습/README.md
# 2단계 — 평소 모습 (온도가 평소 몇 도에서, 얼마나 흔들리며 움직였나)

| 항목 | 내용 |
|---|---|
| 상태 | **완료 — 팀원 작성 코드 2개(Claude 검토·재실행 확인) + Claude 보충 코드 1개** (2026-10-02) |
| 이 단계의 목적 | 솔트조 1·2 Zone, 소입로 1~4 Zone 온도의 **평소 수준과 흔들림**을 표와 그림으로 정리한다 |
| 하지 않는 것 | 정상·이상 판정, 임계값 결정, 보간(빈칸 채우기), 원본 수정, 새 5분·30초 집계, 품질·불량률 관련성 분석 |
| 다음 단계 | 3단계 — 이상 구간 찾기 (이 문서 3장) |
| 근거 | 팀 분석 계획(개발 문서, 이 저장소에는 없음) §4-2, §11-5, §13 |

---

## 1. 현재 만든 코드 요약

### 1-1. 파일 목록

| 파일 | 하는 일 |
|---|---|
| `2단계_평소모습_종합.py` | **2단계 최종 코드(종합본).** 작업별·월별·기간별·연속구간별 온도 통계(평균·중앙값·표준편차·IQR·MAD·1.4826×MAD·백분위수)를 엑셀 한 파일(`온도특성.xlsx`)로, 관찰 요약 글, 1~4월 분포·시작 구간 그림, 작업별 원본 그림 136장 |

- 개발 과정에서는 코드가 3개였다(팀원 주 코드 `2단계_평소모습.py`, 팀원 보조 코드 `2단계_평소모습_분석.py`, Claude 보충 코드 `2단계_평소모습_보충통계.py`). 종합본은 주 코드의 계산을 그대로 두고 나머지 두 코드에만 있던 계산을 덧붙인 것이다. 옛 코드 3개는 이 저장소에 넣지 않았다.
- 월별 표는 문제정의서대로 **작업 첫 기록 월**로 나눈다(작업 하나를 두 달로 쪼개지 않음). 옛 보조 코드의 월별 표(기록 날짜 월 기준)와 다른 점은 아래 1-4의 주의 1번 참고.
- `src/data_contract.py`(1단계 공통 읽기 규칙)로 원본을 읽는다.

### 1-2. 실행 방법 (프로젝트 맨 위 폴더에서)

```powershell
python "stages/2단계_평소모습/2단계_평소모습_종합.py"                  # 전체(그림 136장 포함)
python "stages/2단계_평소모습/2단계_평소모습_종합.py" --plots summary  # 요약 그림만, 더 빠름
python "stages/2단계_평소모습/2단계_평소모습_종합.py" --check          # 준비 상태만 확인(결과 안 만듦)
```

- `python`은 패키지를 설치한 파이썬(맨 위 README대로 가상환경을 만들었다면 `.\.venv\Scripts\python.exe`). 권장 버전과 다르면 `[주의]`만 보여 주고 계속한다(`src/env_check.py`).
- 입력: `data/raw/data.csv`, `data/raw/열처리_품질데이터.xlsx`(작업일 월 비교용). 원본은 바꾸지 않는다.
- 결과: `reports/2단계_평소모습_종합/실행시각/` (끝나면 `완료.txt`).

### 1-3. 확인 기록

- 아래 1-4와 2장은 개발 때 코드 3개를 검토한 기록이다(②·③ 제목의 옛 파일 이름은 종합본 안의 해당 계산을 가리킨다).

### 1-4. 검토 결과 (Claude, 2026-10-02, 개발 때 코드 3개 기준)

| 확인한 것 | 결과 |
|---|---|
| 다시 실행하면 같은 결과가 나오나 | **예.** 팀원 PC(Python 3.12.14·pandas 3.0.1, 공통 함수는 1단계 통합본에서 가져옴)와 우리 PC(Python 3.12.10·pandas 2.2.3, `src/data_contract.py`)의 `온도특성.xlsx` 7개 표가 모두 같음 |
| 두 코드의 숫자가 서로 맞나 | **예.** 1~4월 센서별 평균·중앙값·표준편차·최솟값·최댓값·유효값 수 차이가 0이거나 최대 약 2.01e-12(솔트조 1 Zone 표준편차, 컴퓨터 소수 계산 오차) |
| 1단계와 맞나 | **예.** 2,939,722행, 작업 136개, 구간 139개, 긴 공백 3곳(134495 5/13, 136014 5/20 두 곳), 첫 기록 월별 작업 수 14·8·22·34·22·22·14 |
| 관찰요약 글이 사실인가 | **예.** 작업일 월과 첫 기록 월이 다른 작업은 124532 하나, 세 기간 소속이 달라지는 작업은 없음 |
| 그림이 맞나 | **예.** 점만 찍고 공백을 잇지 않음. 빈칸 표시도 원본과 일치(예: 102410 첫 기록은 소입로 2 Zone만 값이 있고 나머지 5개는 빈칸) |
| 출력 글자 문제 | 없음(화면 출력에 cp949로 못 쓰는 글자 없음, 주 코드는 출력 보호 장치도 있음) |

**주의할 점(고치지 않고 기록만 함 — 팀원 코드)**

1. **보조 코드 06번 월별 표는 "기록 날짜의 월"로 나뉜다.** 팀원이 정한 규칙(작업을 첫 기록 월에 통째로 배정)과 다르다. 실제 차이는 작업 144358 하나(6/30 시작 → 7/1 06:15까지)의 22,086행이 6월이 아니라 7월에 들어가는 것. 두 달 모두 후속 비교 기간이라 영향은 작지만, **발표·보고서의 월별 숫자는 주 코드의 `월별온도` 시트를 쓴다.** 고치려면 06번 계산의 `df[TIME_COL].dt.month`를 `df[BATCH_COL].map(작업별 첫기록_월)`로 바꾸면 된다.
2. 보조 코드는 결과 폴더를 코드 맨 위(실행 시작 시)에 만든다. 중간에 실패하면 빈 폴더가 남을 수 있다. 주 코드는 끝까지 성공해야 `완료.txt`를 남기므로 완료 여부를 구분할 수 있다.
3. 보조 코드의 "인접 변화량"은 **기록 한 칸 사이**의 변화다. 기록 간격이 2초인 곳(전체의 약 2.1%)도 같은 한 칸으로 센다. "1초당 변화"라고 말하지 않는다.
4. 기간 기준: 두 코드 모두 문제정의서대로 **첫 기록 월**을 쓴다. 분석 계획은 `작업일` 월을 써 왔다(미정 6). 하지만 **1~4월 기준기간의 78개 작업은 두 기준에서 완전히 같다**(다른 작업 124532도 두 기준 모두 1~4월). 그래서 2단계 기준기간 숫자는 어느 기준이든 같다.

---

## 2. 발표 대비 자세한 설명

### ① `2단계_평소모습.py` — 온도 특성표와 원본 그림 (주 코드)

전체 흐름에서의 위치: 데이터 이해 → **시계열 패턴 분석(과제 4단계)** → 3단계 이상 구간의 바탕

"이상"을 찾기 전에 "평소"가 어떤지부터 숫자와 그림으로 정리한다. 비유하면 열이 났는지 보기 전에 **평소 체온**을 먼저 재 두는 일이다.

| 중요한 코드 | 하는 일 | 사용한 이유 |
|---|---|---|
| `contract_functions()` | 1단계 공통 읽기 함수(`load_raw`·`add_segments`·`load_quality`)를 불러옴. 없으면 1단계 통합본에서 같은 함수만 골라 씀 | 모든 단계가 같은 규칙으로 원본을 읽게 하려고 |
| `prepare()` | 작업별 시간순 정렬·구간 나누기, 작업마다 첫 기록 월과 기간을 붙임, 정렬 전후 행 수·빈칸 수가 같은지 확인 | 처리 중에 기록이 사라지거나 바뀌지 않았음을 보장하려고 |
| `summarize()` | 작업별·월별·기간별·연속구간별 평균·중앙값·표준편차·최솟값·최댓값·빈칸 비율 | "평소 몇 도에서 얼마나 퍼져 있나"를 숫자로 |
| `write_workbook()` | 결과를 엑셀 한 파일 8개 시트로(첫 시트 `읽는법`에 용어 설명) | 팀원 누구나 엑셀로 열어 보게 |
| `save_summary_plots()` | 작업별 중앙값·표준편차 그림, 1월 솔트조 원본 그림 | 작업 간 차이와 1월 수준 변화를 눈으로 확인 |
| `save_job_plots()` | 작업마다 온도 6개를 첫 기록 이후 경과 분으로 그림. 빈칸은 바닥 빨간 표시, 60초 넘는 공백은 음영 | 작업 시작 직후 모습, 흔들림, 빈칸·공백을 함께 보려고 |

확인한 결과(1~4월 = 기준 작성 기간, 78개 작업, 1,696,859행)

| 온도 | 중앙값 | 표준편차 | 최솟값 ~ 최댓값 |
|---|---|---|---|
| 솔트조 1 Zone | 331.955℃ | 0.970 | 328.161 ~ 332.631 |
| 솔트조 2 Zone | 332.419℃ | 1.076 | 328.073 ~ 333.114 |
| 소입로 1 Zone | 859.576℃ | 3.422 | 840.924 ~ 875.986 |
| 소입로 2 Zone | 860.017℃ | 0.542 | 855.929 ~ 866.034 |
| 소입로 3 Zone | 860.002℃ | 0.359 | 858.280 ~ 870.119 |
| 소입로 4 Zone | 860.000℃ | 0.531 | 857.992 ~ 882.148 |

- **1월 솔트조는 다른 달보다 약 3℃ 낮다.** 첫 기록 월별 솔트조 1 Zone 중앙값: 1월 329.211 → 2월 331.947 → 3월 331.976 → 4월 331.963 → 5월 332.082 → 6월 332.108 → 7월 332.139. 1월 작업 14개 중 앞의 10개(1/3 ~ 1/14, 마지막은 105815)는 작업 중앙값이 약 329℃(328.975~329.164), 뒤의 4개(1/15 106027부터)는 약 332℃(332.151~332.196)다. 1월 원본 그림에서도 이 사이에 수준이 바뀌는 모습이 보인다(2 Zone도 같음).
- 그래서 1~4월 솔트조 표준편차(0.97·1.08)는 2~4월만 볼 때(1 Zone 월별 0.11~0.21)보다 크다. **1월의 낮은 수준이 1~4월 "퍼짐"을 키운 것**이다. 이는 3단계 비교 기준(A2, 1~4월 고정 기준)이 1월 기록을 많이 표시하는 이유를 설명하는 근거가 된다(계획 §2-1: A2는 1월의 61.92%를 이상으로 판정).
- 소입로 1 Zone은 다른 소입로 Zone보다 많이 흔들린다(표준편차 3.4 vs 0.4~0.5). 작업 102410 그림처럼 수십 분 단위로 크게 오르내린다.
- 첫 기록이 온도 6개 모두 빈칸인 작업이 136개 중 7개다. 첫 기록 시각은 실제 작업 시작과 다를 수 있다.

해석 주의(발표에서 하면 안 되는 말)
- "1월은 비정상이었다" ✗ → "1월 솔트조는 다른 달보다 약 3℃ 낮은 수준에서 운전된 기록이다. 이유는 자료로 알 수 없다" ○
- "표준편차가 큰 작업은 이상 작업이다" ✗ → 표준편차는 퍼짐일 뿐이며, 흔들림·완만한 변화·수준 차이 모두 크게 만든다
- "평소 모습 = 정상" ✗ → 관측된 모습일 뿐 모든 값이 정상이라는 뜻이 아니다
- 평균은 기록 하나하나에 같은 비중을 준 값이다. 시간가중 평균이나 작업 평균의 평균이 아니다

결과 파일(`reports/2단계_평소모습_종합/실행시각/`)

| 파일 | 내용 |
|---|---|
| `온도특성.xlsx` | 시트 8개: 읽는법, 작업목록(136), 작업별온도(816), 월별온도(42), 기간별온도(18), 연속구간별온도(834), 긴공백(3), 실행정보 |
| `관찰요약.txt` | 계산으로 확인한 사실과 해석 범위 |
| `figures/01_작업별_중앙값.png`, `02_작업별_표준편차.png` | 점 하나 = 작업 하나 |
| `figures/03_1월_솔트조_원본.png` | 1월 솔트조 수준 변화 |
| `figures/작업별원본/` | 작업 136개의 원본 그림 |
| `완료.txt` | 끝까지 성공했다는 표시 |

### ② `2단계_평소모습_분석.py` — 흔들림(인접 변화량)과 분포 (보조 코드)

| 중요한 코드 | 하는 일 | 사용한 이유 |
|---|---|---|
| `sensor_summary()` | 평균·중앙값·표준편차·Q1·Q3·IQR·MAD·P05·P95 | 중앙값 기반 퍼짐(IQR·MAD)도 함께 보려고(튀는 값에 덜 흔들림) |
| `groupby("segment_id")[센서].diff()` | 같은 구간 안에서 바로 앞 기록과의 온도 차이 | 공백 건너편끼리 빼지 않으려고 |
| `ax.hist(...)` | 1~4월 센서별 온도 분포 그림 | 평소 값이 어디에 몰려 있는지 보려고 |

확인한 결과(1~4월, 기록 한 칸 사이 절대 변화량)
- 솔트조 1·2 Zone: 중앙값 0.000, 95% 0.061, 99% 0.068~0.070, 최댓값 0.18℃ — 대부분의 칸에서 값이 그대로이거나 0.06℃ 안팎으로 바뀐다
- 소입로 1~4 Zone: 95% 0.063~0.076, 99% 0.125~0.138, 최댓값 0.44~0.75℃
- 1~4월 솔트조 1 Zone: IQR 0.268, MAD 0.130 / 2 Zone: IQR 0.397, MAD 0.190 — 표준편차(0.97·1.08)보다 훨씬 작다. 1월 수준 차이가 표준편차를 키웠다는 위 설명과 맞는다

결과 파일: `01_작업별_기간구분.csv` ~ `06_월별_센서요약.csv`, `2단계_평소모습_요약.txt`, `figures/01~06_분포.png` (06번 표는 1-4 주의 1 참고)

### ③ `2단계_평소모습_보충통계.py` — 퍼짐·꼬리 통계와 시작 구간 곡선 (보충 코드, Claude)

분석 계획(§4-2)에 약속했지만 팀원 코드에 없던 두 가지를 채운다. 팀원 코드는 고치지 않았다.

| 중요한 코드 | 하는 일 | 사용한 이유 |
|---|---|---|
| `robust_stats()` | 중앙값, IQR(가운데 50% 폭), MAD, 1.4826×MAD, 0.5%·99.5% 백분위 | 튀는 값에 덜 흔들리는 "평소 폭"과 "드문 끝값"을 보려고. 3단계 1~4월 기준(A2)이 이런 중앙값·MAD 방식이다 |
| `table(df, keys)` | 기간별·월별·작업별로 위 통계를 계산하고, 묶기 전후 유효값 수가 같은지 확인 | 계산 중 값이 빠지지 않았음을 보장 |
| 시작 구간 곡선 | 1~4월 작업들의 첫 기록 후 0~59분을 1분 칸으로 나눠 칸별 중앙값과 가운데 50% 범위, 60분 이후 중앙값을 함께 그림 | 작업 시작 직후 온도가 자리 잡는 시간이 따로 있는지 보려고 |

- **1.4826×MAD란?** MAD는 "중앙값에서 보통 얼마나 떨어져 있나"의 중앙값이다. 값이 종 모양으로 퍼져 있다면 1.4826을 곱했을 때 표준편차와 비슷해진다. 그래서 표준편차처럼 읽되, 몇몇 튀는 값이나 1월 같은 다른 수준에 덜 흔들린다.
- **P05·P95(보조 코드) vs P0.5·P99.5(보충 코드)**: 앞의 것은 아래·위 5%, 뒤의 것은 아래·위 0.5% 지점이다. 이름이 비슷하니 섞지 않는다.

확인한 결과
- 1~4월 1.4826×MAD: 솔트조 1 Zone 0.193, 2 Zone 0.282 / 소입로 1 Zone 1.521, 2~4 Zone 0.230~0.343. 솔트조는 표준편차(0.970·1.076)의 약 5분의 1(1 Zone)·4분의 1(2 Zone) — 1월의 다른 수준이 표준편차만 키웠다는 위 설명과 맞는다.
- 1~4월 0.5%~99.5% 범위: 솔트조 1 Zone 328.821~332.358, 2 Zone 328.852~332.920 / 소입로 1 Zone 845.902~873.341.
- **시작 구간**: 1~4월 작업을 모은 분별 중앙값 곡선에서는 처음 몇 분만 따로 달라지는 뚜렷한 변화가 보이지 않는다(예: 솔트조 1 Zone 0분 331.968 / 10분 331.964 / 30분 331.973 / 60분 이후 331.953). 하지만 이것은 **여러 작업을 모은 곡선에 대한 관찰**일 뿐, 개별 작업에 자리 잡는 시간이 없다는 뜻은 아니다. 그래서 계획 §4-2의 "시작 구간 따로 표시"는 **확정하지 않고 보류**한다(개별 작업은 주 코드의 작업별 원본 그림으로 본다). 주의: 그림의 파란 띠(가운데 50% 범위) 안에 중앙값이 들어 있는 것은 당연한 일이라 판단 근거가 아니다. 첫 기록 시각은 실제 작업 시작과 다를 수 있다.

결과 파일(`reports/2단계_평소모습_보충통계/실행시각/`): `01_기간별_퍼짐꼬리.csv`, `02_월별_퍼짐꼬리.csv`, `03_작업별_퍼짐꼬리.csv`, `04_1~4월_시작구간_곡선.csv`·`.png`, `보충통계_요약.txt`

### 발표에서 이 단계를 말할 때 (한 장 요약 예시)
- "이상을 찾기 전에 1~4월 78개 작업으로 평소 온도를 정리했다. 솔트조는 약 332℃, 소입로는 약 860℃ 근처에서 움직였다."
- "단, 1월 솔트조는 약 329℃로 다른 달보다 약 3℃ 낮았다. 그래서 1~4월 전체 퍼짐이 커졌고, 이것이 1~4월 고정 기준(A2)이 1월을 많이 표시하는 이유다."
- "두 사람이 다른 PC·다른 버전으로 돌려도 같은 표가 나오는 것을 확인했다."

---

## 3. 다음 단계 간략 설명 — 3단계 이상 구간

- **하는 일**: 같은 작업의 직전 10분 평소 온도(A1)와 1~4월 평소 온도(A2)에서 크게, 60초 이상 벗어난 구간을 찾아 작업별 목록으로 만든다. 팀 동결 규칙 값(k=4, 0.3℃/3℃, 60초)을 쓴다.
- **이어받는 것**: 1단계 공통 읽기 규칙, 2단계의 평소 수준·흔들림(특히 1월 수준 차이와 소입로 1 Zone의 큰 흔들림은 결과 해석에 필요).
- **시작 전에 필요한 결정**: **미정 1** — 팀원 20번 코드를 고쳐 쓸지(①) / 같은 규칙으로 새로 작성할지(②). 추천 ①(`stages/README.md`, 계획 §11-5).
- **만들 파일**: `stages/3단계_이상구간/3단계_이상구간_(하는 일).py`, `stages/3단계_이상구간/README.md`
